Repository: Evangelia1999/portfolio

# Evangelia Mitropoulou

Computational chemist focused on polymer and materials chemistry, with hands-on experience spanning quantum chemistry, periodic DFT, molecular dynamics, HPC workflow design, and scientific automation.

This repository is a curated technical portfolio built from a larger working research codebase. It is designed to show how simulation, analysis, and infrastructure come together in real computational chemistry projects, with emphasis on materials problems rather than toy examples.

## Portfolio Highlights

- **Flame-retardant materials modeling:** DFT-driven analysis of phosphorus-containing systems, conformer ranking, bond metrics, and experiment-linked mechanistic interpretation.
- **Polymer molecular dynamics:** end-to-end GROMACS workflow for isotactic polypropylene melt simulations, including staged equilibration, production MD, and thermodynamic analysis.
- **Periodic materials modeling:** Quantum ESPRESSO workflows for crystalline systems, from CIF-based structure preparation to relaxation and SCF calculations.
- **HPC and reproducibility:** Linux, SLURM, bash automation, software bootstrapping, and monitoring for computational chemistry environments.

### 1. [Flame-Retardant Materials Case Study](./projects/flame-retardants/README.md)
Computational analysis of phosphorus-based flame-retardant candidates, linking DFT-derived metrics to decomposition behavior, char formation, and substituent effects.

# Flame-Retardant Materials Case Study

## Project Focus

This case study highlights computational work on phosphorus-containing flame-retardant systems relevant to polymer materials. The emphasis is not just on running DFT calculations, but on extracting chemically meaningful descriptors and linking them to decomposition trends, onset behavior, and char formation.

## Problem

Can atomistic calculations help explain why different substituents in phosphorus-containing flame-retardant candidates lead to different thermal decomposition behavior and char yields?

## What Was Done

- Screened and ranked multiple conformers across melamine- and p-phenylenediamine-derived families.
- Identified lowest-energy candidate structures for deeper analysis.
- Extracted bond metrics, Wiberg bond indices, and energy trends from ORCA outputs.
- Compared computational descriptors with experimental thermal behavior summarized from TGA-related data.
- Used the resulting trends to build a mechanistic interpretation of substituent effects in flame-retardant performance.

## Representative Technical Evidence

- `all_energies_report.txt` shows ranked conformer energies across multiple chemical families.
- `tga_npa_wbi_bondlength_insights.txt` ties bond metrics to onset temperature and char behavior.
- Python utilities in the source workspace support spectra plotting, bond-length extraction, and molecular rendering.

## Included Technical Artifacts

```text
flame-retardants/
├── code/
│   ├── conformer_split.py
│   ├── measure_bond_lengths.py
│   └── plot_orca_freq_like_gaussian.py
├── data/
│   ├── all_energies_report.txt
│   └── tga_npa_wbi_bondlength_insights.txt
└── inputs/
    ├── melamine_1.inp
    └── melamine_1.slurm.sh
```

### What Is Included

- `inputs/melamine_1.inp`
  Representative ORCA input for a flame-retardant candidate workflow.
- `inputs/melamine_1.slurm.sh`
  Example batch submission script for running an ORCA job in a cluster environment.
- `code/conformer_split.py`
  Utility for managing conformer-level workflows and file organization.
- `code/measure_bond_lengths.py`
  Python analysis script for extracting chemically meaningful bond metrics from ORCA outputs.
- `code/plot_orca_freq_like_gaussian.py`
  Script for turning vibrational output into publication-style spectral plots.
- `data/all_energies_report.txt`
  Ranked conformer energies used for candidate selection.
- `data/tga_npa_wbi_bondlength_insights.txt`
  Mechanistic interpretation linking DFT descriptors with decomposition trends.

## Key Insight

The most interesting structure-property trend from this workflow is that aryl substitution appears to favor condensed-phase stabilization and char formation, while alkyl substitution tends to increase onset temperature but produces less residue. The value of the computational workflow is that it provides bond-level and electronic-structure context for those trends, rather than stopping at empirical observation.

## Analysis Flow

```mermaid
flowchart TD
    A[Candidate Molecules] --> B[Conformer Generation / Screening]
    B --> C[Lowest-Energy Structures]
    C --> D[ORCA Calculations]
    D --> E1[Energy Ranking]
    D --> E2[Bond Lengths]
    D --> E3[WBI / NPA Metrics]
    E1 --> F[Mechanistic Comparison]
    E2 --> F
    E3 --> F
    F --> G[Correlation with Thermal Behavior]
    G --> H[Design Insight for FR Candidates]
```

File: projects/flame-retardants/data/tga_npa_wbi_bondlength_insights.txt
TGA + NPA/WBI/Bond-Length Insights (Phosphorus_FRs_project)

Sources
- TGA: C:\Users\evang\Desktop\FRs\combined_txt.txt (5 molecules)
- NPA/WBI: DFT/Phosphorus_FRs_project/optimized_molecules/frequencies/NPA analysis/*.txt
- Bond lengths: DFT/Phosphorus_FRs_project/optimized_molecules/frequencies/bond_lengths_*_freq2_*.txt

Molecules included
- melamine_aryl
- melamine_methyl
- melamine_ethyl
- p_phenyldiamine_aryl
- p_phenyldiamine_ethyl
- p_phenyldiamine_ch3 (no TGA; computational only)

TGA decomposition metrics (from combined_txt.txt)
- melamine_aryl: T5=118.6 C, T10=152.4 C, T50=488.8 C, char@800C=22.0%, DTG peaks ~279-281 C
- melamine_methyl: T5=212.6 C, T10=254.1 C, T50=313.2 C, char@800C=1.3%, DTG peak ~326 C
- melamine_ethyl: T5=264.3 C, T10=281.0 C, T50=323.1 C, char@800C=0.5%, DTG peaks ~333-336 C
- p_phenyldiamine_aryl: T5=194.9 C, T10=219.0 C, T50=484.7 C, char@800C=39.4%, DTG peaks ~246, 268, 284 C
- p_phenyldiamine_ethyl: T5=337.7 C, T10=357.7 C, T50=398.2 C, char@800C=0.3%, DTG peaks ~404-406 C

Average WBI (from bond_wbi.txt)
- melamine_aryl: P=O 1.2748; P-O(ester) 0.6619; P-C 0.8330; N-C(linker) 0.9799
- melamine_methyl: P=O 1.2654; P-O(ester) 0.6870; P-C 0.8261; N-C(linker) 0.9757
- melamine_ethyl: P=O 1.2557; P-O(ester) 0.6917; P-C 0.8246; N-C(linker) 0.9754
- p_phenyldiamine_aryl: P=O 1.2810; P-O(ester) 0.6687; P-C 0.8252; N-C(linker) 1.0023
- p_phenyldiamine_ethyl: P=O 1.2651; P-O(ester) 0.6955; P-C 0.8233; N-C(linker) 0.9926
- p_phenyldiamine_ch3: P=O 1.2887; P-O(ester) 0.6854; P-C 0.8243; N-C(linker) 0.9946

Average bond lengths (Angstrom) (from bond_lengths_* files)
- melamine_aryl: P=O 1.493151; P-O(ester) 1.642443; P-C 1.831245; N-C(linker) 1.442226
- melamine_methyl: P=O 1.496929; P-O(ester) 1.631010; P-C 1.844388; N-C(linker) 1.437711
- melamine_ethyl: P=O 1.505633; P-O(ester) 1.631635; P-C 1.847838; N-C(linker) 1.443723
- p_phenyldiamine_aryl: P=O 1.495583; P-O(ester) 1.641489; P-C 1.843693; N-C(linker) 1.437479
- p_phenyldiamine_ethyl: P=O 1.496725; P-O(ester) 1.633799; P-C 1.838326; N-C(linker) 1.454287
- p_phenyldiamine_ch3: P=O 1.499982; P-O(ester) 1.633371; P-C 1.845616; N-C(linker) 1.442497

Insights based on decomposition behavior
1) Aryl substitution promotes char but lowers onset.
   - Highest char yields are aryl: melamine_aryl (22.0%) and p_phenyldiamine_aryl (39.4%).
   - These show lower T5/T10 relative to ethyl variants despite very high T50.
   - Aryl P-O(ester) bonds are longer and WBI lower vs ethyl, consistent with earlier onset but stronger condensed-phase stabilization (char).

2) Ethyl substitution raises onset but yields almost no char.
   - melamine_ethyl and p_phenyldiamine_ethyl have the highest T5/T10 and single dominant DTG peaks.
   - They also show the shortest P-O(ester) bonds and highest P-O(ester) WBI, consistent with greater bond strength and more volatile decomposition pathways, leading to low residue.

3) Methyl is intermediate for onset but still low char.
   - melamine_methyl T5/T10 sits between aryl and ethyl; char remains low (1.3%).
   - P-O(ester) bond length and WBI are closer to ethyl than aryl, consistent with volatilization-dominated decomposition.

4) Multi-step decomposition is most pronounced for aryl PPD.
   - p_phenyldiamine_aryl shows three DTG peaks (multi-stage breakdown/condensation), while ethyl/methyl show single dominant events.

5) Heuristic relationships across the 5 TGA samples (small n, interpret cautiously):
   - Higher P-O(ester) WBI and shorter P-O(ester) length track with higher T5/T10 and lower char.
   - Higher P=O WBI and longer P-O(ester) length track with higher char.

Prediction for p_phenyldiamine_ch3 (no TGA data)
- Its P-O(ester) length and WBI are close to the ethyl analog.
- Expect onset between aryl and ethyl, but char closer to ethyl (low).



Mechanistic interpretation (from TGA trends + DFT metrics)

Three-step decomposition in aryl systems (why 3 DTG peaks)
- Step 1 (low-mid T): cleavage of weaker peripheral groups (initial P–O(ester) scission and loss of small fragments).
- Step 2 (mid T): further P–O/P–C scission plus onset of condensed-phase cross-linking.
- Step 3 (higher T): slow breakdown of an aromatic/phosphorus-rich char network.

Why aryls yield more char
- Aromatic groups favor condensation and carbonization (ring stabilization and cross-linking), keeping mass in the solid phase.
- Phosphorus functionalities can form P–O–P/polyphosphate-like structures, promoting condensed-phase stabilization.
- Net effect: higher char, higher T50, and multi-step decomposition.

Why alkyls show one dominant step and low char
- Alkyl groups fragment into volatile products (olefins, small amines, alcohols), so little mass remains to form char.
- Stronger P–O(ester) metrics (shorter P–O bonds and higher P–O WBI) concentrate decomposition into a narrower temperature window (single dominant DTG peak).
- Limited aromatic stabilization suppresses long-lived condensed-phase networks.

Likely reactions (generic FR phosphate behavior)
- P–O(ester) cleavage → loss of alkoxy/aryloxy fragments.
- P–C cleavage → detachment of linker groups.
- Condensed-phase phosphorylation → P–O–P network formation.
- Aromatization/cyclization (aryl) → stable carbonaceous char.
- Volatilization (alkyl) → gaseous products, low residue.

How DFT added value in this analysis
- DFT provided quantitative bond-strength surrogates (WBI) and bond lengths that aligned with TGA trends:
  - Shorter P–O(ester) + higher P–O WBI correlated with higher onset (T5/T10) but low char.
  - Longer P–O(ester) + lower P–O WBI correlated with higher char and multi-step behavior.
- NPA/WBI helped rank which bonds are most likely to break first (P–O vs P–C vs N–C), guiding a mechanistic explanation for the DTG peaks.
- The computational data enabled predictions for molecules without TGA (e.g., p_phenyldiamine_ch3) by analogy to structural metrics.
